Repository: Bernhard-Reiter/craft-codex

# @craft-codex/tischler

Standalone WebXR Lehrlings-Lehrtool fuer Holzhandwerk. **MIT-lizenziert, Open-Source.**

> **Status:** Phase B Test-Ballon — Schwalbenschwanz-Demo lokal lauffaehig.
> Voice-Pipeline + RAG + WebXR-Tracking sind Phase C.

---

## Was es kann (Phase B)

- 🪵 **Schwalbenschwanz-3D-Modell** mit live einstellbaren Parametern (Pin-Anzahl, Schwalbenwinkel 1:N, Brettstaerke, Brettbreite).
- 📐 **Anrisslinien fuer alle 5 Lernschritte** (Anreissen → Saegen → Stemmen → Passen → Pruefen).
- 🎬 **Manual-Placement-Tracking** (Phase B): Brett im 3D-Raum positionieren via Drag-Handles.
- 🌌 **WebXR-Skelett** mit Fallback-UI (Phase B Stub).

File: apps/tischler/public/werkstoff-bundle/karten/teil_beispielbo0oben.json
{
  "arbeitsfolge": [
    {
      "komponente": "furnier-eiche-0-9-gemessert",
      "nr": 1,
      "parameter": {
        "auftrag_g_m2": 120.0,
        "beanspruchungsgruppe": "D1/D2 (EN 204)",
        "faserrichtung": {
          "oben": "laengs",
          "unten": "laengs"
        },
        "holzfeuchte_max_prozent": "12 %",
        "holzfeuchte_min_prozent": "8 %",
        "klebstoff": "Ponal Flächenleim (PVAc-Dispersionsleim, D1/D2) — Furnier-/Flächenverleimung, Kaltpresse",
        "klebstoff_quelle": "Ponal Flächenleim — Technisches Merkblatt (Henkel)",
        "leim": "Arbeitsannahme PVAc (Ponal Flächenleim, Kaltpresse) — Alternative UF/Pressal (Heißpresse): Bernhard entscheidet",
        "offene_zeit_min": 15.0,
        "pressdruck_n_cm2": 20.0,
        "presstemperatur_c": 60.0,
        "presszeit_min": 4.0
      },
      "quelle": {
        "abgerufen": "2026-09-02",
        "dokument": "IFN 'Furnier im Innenausbau' (Initiative Furnier + Natur) / ÜK-Unterlage Furnieren",
        "url": "https://tu-dresden.de/ing/maschinenwesen/int/ressourcen/dateien/holztechnik-und-faserwerkstofftechnik/download/wissenschaftliche-publikationen/Furnier.pdf"
      },
      "seiten": [
        "oben",
        "unten"
      ],
      "sicherheit": [],
      "typ": "furnieren",
      "werkzeuge": [
        "Furnierpresse (Kalt- oder Heißpresse)",
        "Leimauftragswalze — Eiche + blankes Metall = Blauverfärbung (Gerbsäure)",
        "Leimauftragswalze (kein blankes Metall bei Eiche — Blauverfärbung)",
        "Kaltpresse / Furnierpresse ≤ 60 °C"
      ]
    },
    {
      "komponente": "ostermann-furnierkante-eiche-1-0",
      "nr": 2,
      "parameter": {
        "dicke_mm": 1.0,
        "kantenart": "furnierkante",
        "kleber": "Jowatherm 280.30 (EVA-Schmelzkleber, ungefüllt, Nullfuge) — Kantenanleimen stationär",
        "temperatur_c": 190.0
      },
      "quelle": {
        "abgerufen": "2026-09-02",
        "dokument": "Ostermann Technisches Merkblatt Furnierkanten (01/2020)",
        "stand": "2020-01-01",
        "url": "https://web.ostermann.eu/mamdata/PDF_Daten/Technische_Merkblaetter/Kanten/Echtholz/Furnierkante_DE_ipdf_dase.pdf"
      },
      "regel": "kante_vor_nach_belag",
      "seiten": [
        "vorne"
      ],
      "sicherheit": [],
      "typ": "kante",
      "werkzeuge": [
        "Kantenanleimmaschine / BAZ (EVA 190–210 °C)",
        "Kappsäge, Bündigfräser, Ziehklinge, Schwabbelscheibe"
      ]
    },
    {
      "nr": 3,
      "parameter": {
        "korn_max": 180.0,
        "vor": "beschichtung"
      },
      "quelle": {
        "abgerufen": "2026-09-02",
        "dokument": "IFN 'Furnier im Innenausbau' (Initiative Furnier + Natur) / ÜK-Unterlage Furnieren",
        "url": "https://tu-dresden.de/ing/maschinenwesen/int/ressourcen/dateien/holztechnik-und-faserwerkstofftechnik/download/wissenschaftliche-publikationen/Furnier.pdf"
      },
      "regel": "schleifgrenze_belag",
      "seiten": [
        "oben",
        "unten"
      ],
      "sicherheit": [],
      "typ": "schleifen",
      "werkzeuge": []
    },
    {
      "komponente": "adler-aduro-legnopur-g10",
      "nr": 4,
      "parameter": {
        "auftrag": 1,
        "auftragsmenge_g_m2": 100.0,
        "glanzgrad": "10 GU",
        "mischung.haerter": "10:1 PUR-Hardener 8419",
        "mischung.topfzeit_h": "8 h",
        "mischung.verduennung_prozent": "10 %",
        "von": 2
      },
      "quelle": {
        "abgerufen": "2026-09-02",
        "dokument": "ADLER Technisches Merkblatt 2513 (ADLER Aduro Legnopur G10, 2K-PUR-Klarlack)",
        "url": "https://www.adler-lacke.com/Canto/tmb/aduro-legnopur_tmb_2513_de.pdf"
      },
      "rolle": "klarlack",
      "seiten": [
        "oben",
        "unten"
      ],
      "sicherheit": [
        "Atemschutz A2/P2",
        "nur gewerbliche Verarbeitung"
      ],
      "typ": "auftragen",
      "verfahren": "spritzen",
      "werkzeuge": [
        "Becherpistole Düse 1,8 mm, 2–3 bar",
        "Airless Düse 0,23–0,33 mm, 100–120 bar"
      ]
    },
    {
      "komponente": "adler-aduro-legnopur-g10",
      "nr": 5,
      "parameter": {
        "endhaerte_min": "2880 min",
        "schleifbar_min": "120 min",
        "stapelbar_min": "720 min"
      },
      "quelle": {
        "abgerufen": "2026-09-02",
        "dokument": "ADLER Technisches Merkblatt 2513 (ADLER Aduro Legnopur G10, 2K-PUR-Klarlack)",
        "url": "https://www.adler-lacke.com/Canto/tmb/aduro-legnopur_tmb_2513_de.pdf"
      },
      "seiten": [
        "oben",
        "unten"
      ],
      "sicherheit": [],
      "typ": "trocknen",
      "werkzeuge": []
    },
    {
      "komponente": "adler-aduro-legnopur-g10",
      "nr": 6,
      "parameter": {
        "korn": 320.0
      },
      "quelle": {
        "abgerufen": "2026-09-02",
        "dokument": "ADLER Technisches Merkblatt 2513 (ADLER Aduro Legnopur G10, 2K-PUR-Klarlack)",
        "url": "https://www.adler-lacke.com/Canto/tmb/aduro-legnopur_tmb_2513_de.pdf"
      },
      "regel": "zwischenschliff_pflicht",
      "seiten": [
        "oben",
        "unten"
      ],
      "sicherheit": [],
      "typ": "zwischenschliff",
      "werkzeuge": []
    },
    {
      "komponente": "adler-aduro-legnopur-g10",
      "nr": 7,
      "parameter": {
        "auftrag": 2,
        "auftragsmenge_g_m2": 100.0,
        "glanzgrad": "10 GU",
        "mischung.haerter": "10:1 PUR-Hardener 8419",
        "mischung.topfzeit_h": "8 h",
        "mischung.verduennung_prozent": "10 %",
        "von": 2
      },
      "quelle": {
        "abgerufen": "2026-09-02",
        "dokument": "ADLER Technisches Merkblatt 2513 (ADLER Aduro Legnopur G10, 2K-PUR-Klarlack)",
        "url": "https://www.adler-lacke.com/Canto/tmb/aduro-legnopur_tmb_2513_de.pdf"
      },
      "rolle": "klarlack",
      "seiten": [
        "oben",
        "unten"
      ],
      "sicherheit": [
        "Atemschutz A2/P2",
        "nur gewerbliche Verarbeitung"
      ],
      "typ": "auftragen",
      "verfahren": "spritzen",
      "werkzeuge": [
        "Becherpistole Düse 1,8 mm, 2–3 bar",
        "Airless Düse 0,23–0,33 mm, 100–120 bar"
      ]
    },
    {
      "komponente": "adler-aduro-legnopur-g10",
      "nr": 8,
      "parameter": {
        "endhaerte_min": "2880 min",
        "schleifbar_min": "120 min",
        "stapelbar_min": "720 min"
      },
      "quelle": {
        "abgerufen": "2026-09-02",
        "dokument": "ADLER Technisches Merkblatt 2513 (ADLER Aduro Legnopur G10, 2K-PUR-Klarlack)",
        "url": "https://www.adler-lacke.com/Canto/tmb/aduro-legnopur_tmb_2513_de.pdf"
      },
      "seiten": [
        "oben",
        "unten"
      ],
      "sicherheit": [],
      "typ": "trocknen",
      "werkzeuge": []
    }
  ],
  "aufbau": {
    "bezeichnung": "EGGER Spanplatte P2 19 + Furnier Eiche 0,9 beidseitig + 2× ADLER G10 beidseitig + Furnierkante Eiche vorne",
    "id": "eiche-furniert-p2-19-g10",
    "revision": 1
  },
  "brand": {
    "fehlend": [
      "Prüfzeugnis (EN 13501-1) für den Aufbau eiche-furniert-p2-19-g10: Träger + Belag + Oberflächensystem als geprüftes System"
    ],
    "hinweise": [
      {
        "dok_ref": "EGGER TD-181 / Brandverhalten-Merkblatt",
        "freigabe": "belegt",
        "klasse": "D-s2,d0",
        "komponente": "egger-spanplatte-p2-19",
        "nachweistyp": "einzelbaustoff"
      },
      {
        "freigabe": "annahme",
        "klasse": "E",
        "komponente": "ostermann-furnierkante-eiche-1-0",
        "nachweistyp": "einzelbaustoff"
      }
    ],
    "status": "nicht_nachgewiesen"
  },
  "dicke_mm": {
    "ausgeschlossen": [
      {
        "art": "fehlt",
        "grund": "Trockenschichtdicke nicht hinterlegt — nicht addiert",
        "komponente": "adler-aduro-legnopur-g10",
        "revision": 1,
        "rolle": "oberflaeche/oben/1-klarlack"
      },
      {
        "art": "fehlt",
        "grund": "Trockenschichtdicke nicht hinterlegt — nicht addiert",
        "komponente": "adler-aduro-legnopur-g10",
        "revision": 1,
        "rolle": "oberflaeche/unten/1-klarlack"
      }
    ],
    "einheit": "mm",
    "freigabe": "annahme",
    "maximum": 21.5,
    "minimum": 20.1,
    "nominal": 20.8,
    "positionen": [
      {
        "bezeichnung": "EGGER Spanplatte roh E1E05 TSCA P2 CE (Eurospan), 19 mm",
        "einheit": "mm",
        "freigabe": "annahme",
        "komponente": "egger-spanplatte-p2-19",
        "revision": 1,
        "rolle": "traeger",
        "wert": 19.0
      },
      {
        "bezeichnung": "Furnier Eiche europäisch, gemessert (Starkfurnier), 0,9 mm",
        "einheit": "mm",
        "freigabe": "meister",
        "komponente": "furnier-eiche-0-9-gemessert",
        "revision": 1,
        "rolle": "belag/oben",
        "wert": 0.9
      },
      {
        "bezeichnung": "Furnier Eiche europäisch, gemessert (Starkfurnier), 0,9 mm",
        "einheit": "mm",
        "freigabe": "meister",
        "komponente": "furnier-eiche-0-9-gemessert",
        "revision": 1,
        "rolle": "belag/unten",
        "wert": 0.9
      }
    ],
    "vollstaendig": false
  },
  "dokumente_hinweis": "Unterlagen sind Verweise (URL, Seite, Hash) auf die Dokumente des Herstellers — nie deren Inhalt. Speichern, Durchsuchen oder Offline-Kopien erst nach Zustimmung des Herstellers.",
  "freigabe": "annahme",
  "gewicht_kg_m2": {
    "ausgeschlossen": [
      {
        "art": "fehlt",
        "grund": "Trockenmasse des Belagleims nicht hinterlegt — nicht addiert",
        "komponente": "ponal-flaechenleim-pvac",
        "revision": 1,
        "rolle": "leim/oben"
      },
      {
        "art": "fehlt",
        "grund": "Trockenmasse des Belagleims nicht hinterlegt — nicht addiert",
        "komponente": "ponal-flaechenleim-pvac",
        "revision": 1,
        "rolle": "leim/unten"
      },
      {
        "art": "fehlt",
        "grund": "Trockenmasse der Beschichtung nicht hinterlegt — nicht addiert",
        "komponente": "adler-aduro-legnopur-g10",
        "revision": 1,
        "rolle": "oberflaeche"
      },
      {
        "art": "anderswo",
        "grund": "Kante ist je lfm — braucht das Bauteil (siehe verbrauch)",
        "komponente": "ostermann-furnierkante-eiche-1-0",
        "revision": 1,
        "rolle": "kante/vorne"
      }
    ],
    "einheit": "kg/m2",
    "freigabe": "annahme",
    "positionen": [
      {
        "bezeichnung": "EGGER Spanplatte roh E1E05 TSCA P2 CE (Eurospan), 19 mm",
        "einheit": "kg/m2",
        "freigabe": "annahme",
        "komponente": "egger-spanplatte-p2-19",
        "revision": 1,
        "rolle": "traeger",
        "wert": 13.11
      },
      {
        "bezeichnung": "Furnier Eiche europäisch, gemessert (Starkfurnier), 0,9 mm",
        "einheit": "kg/m2",
        "freigabe": "annahme",
        "komponente": "furnier-eiche-0-9-gemessert",
        "revision": 1,
        "rolle": "belag/oben",
        "wert": 0.621
      },
      {
        "bezeichnung": "Furnier Eiche europäisch, gemessert (Starkfurnier), 0,9 mm",
        "einheit": "kg/m2",
        "freigabe": "annahme",
        "komponente": "furnier-eiche-0-9-gemessert",
        "revision": 1,
        "rolle": "belag/unten",
        "wert": 0.621
      }
    ],
    "vollstaendig": false,
    "wert": 14.352
  },
  "karte_sha256": "d37d38cd997f6a4481c417874a76151b52f69f6442c87c96d343f00b54fca86b",
  "karteversion": 1,
  "komponenten": [
    {
      "art": "traeger",
      "bezeichnung": "EGGER Spanplatte roh E1E05 TSCA P2 CE (Eurospan), 19 mm",
      "freigabe": "annahme",
      "hersteller": "EGGER",
      "id": "egger-spanplatte-p2-19",
      "quelle": {
        "abgerufen": "2026-09-02",
        "dokument": "EGGER Technisches Datenblatt TD-181 (E1E05 TSCA P2 CE), Rev. 08.04.2026",
        "seite": "S. 1",
        "stand": "2026-04-08",
        "url": "https://binary.egger.link/pis/978585f4-777c-45bf-96bb-3cfa40df2bae/Technical_datasheet_E1E05_TSCA_P2_CE_TD-181_Deutsch"
      },
      "revision": 1,
      "rolle": "traeger",
      "typ": "spanplatte",
      "unterlagen": [
        {
          "abgerufen": "2026-09-02",
          "dokument": "EGGER TD-181 Technisches Datenblatt E1E05 TSCA P2 CE",
          "seiten": "S. 1–2",
          "sha256": "1b0d66099daba0c8159b0100bb5a5cd5015cb5d0240ebc2bf266fb4ff12d82e0",
          "stand": "2026-04-08",
          "typ": "datenblatt",
          "url": "https://binary.egger.link/pis/978585f4-777c-45bf-96bb-3cfa40df2bae/Technical_datasheet_E1E05_TSCA_P2_CE_TD-181_Deutsch"
        },
        {
          "abgerufen": "2026-09-02",
          "dokument": "EGGER Verarbeitungshinweise Dekorative Platten und Trägerplatten",
          "seiten": "S. 1–20",
          "sha256": "e9fdcbea5e943a199f94178d89ffa83d20224b1cf25758fd229b6c8fe195a574",
          "typ": "verarbeitungsrichtlinie",
          "url": "https://binary.egger.link/pis/4a389dc5-b778-426f-ada5-03d2c6e7eee3/Verarbeitungshinweise_Dekorative_Platten_und_Traegerplatten_Deutsch"
        }
      ],
      "verarbeitung": [
        {
          "hinweise": [
            "Platten wie Kantenmaterial im Raumklima konditionieren (EGGER Verarbeitungshinweise S. 10)"
          ],
          "quelle": {
            "abgerufen": "2026-09-02",
            "dokument": "EGGER Verarbeitungshinweise Dekorative Platten und Trägerplatten",
            "url": "https://binary.egger.link/pis/4a389dc5-b778-426f-ada5-03d2c6e7eee3/Verarbeitungshinweise_Dekorative_Platten_und_Traegerplatten_Deutsch"
          },
          "schritt": "lagern"
        },
        {
          "hinweise": [
            "EGGER-Werkzeugempfehlung ist ein separates PDF — noch nicht beschafft (Bernhards Kundenkonto)"
          ],
          "schritt": "saegen"
        }
      ]
    },
    {
      "art": "belag",
      "bezeichnung": "Furnier Eiche europäisch, gemessert (Starkfurnier), 0,9 mm",
      "freigabe": "annahme",
      "id": "furnier-eiche-0-9-gemessert",
      "quelle": {
        "abgerufen": "2026-09-02",
        "dokument": "IFN 'Furnier im Innenausbau' (Initiative Furnier + Natur) / ÜK-Unterlage Furnieren",
        "url": "https://tu-dresden.de/ing/maschinenwesen/int/ressourcen/dateien/holztechnik-und-faserwerkstofftechnik/download/wissenschaftliche-publikationen/Furnier.pdf"
      },
      "revision": 1,
      "rolle": "belag/oben",
      "typ": "furnier",
      "unterlagen": [
        {
          "abgerufen": "2026-09-02",
          "dokument": "IFN — Furnier im Innenausbau (Verarbeitung)",
          "seiten": "S. 1–62",
          "sha256": "3ab3f0fd735dae1a5a5b543e503f93b73f41effb273d08b65948f54b7be6578c",
          "typ": "verarbeitungsrichtlinie",
          "url": "https://tu-dresden.de/ing/maschinenwesen/int/ressourcen/dateien/holztechnik-und-faserwerkstofftechnik/download/wissenschaftliche-publikationen/Furnier.pdf"
        }
      ],
      "verarbeitung": [
        {
          "hinweise": [
            "kühl, nicht in geheizten Räumen, möglichst wenig Tageslicht (ÜK4 S. 9)",
            "Gegenzug: Rückseite gleiche Dicke (ÜK4 S. 9)"
          ],
          "parameter": {
            "rf_max_prozent": {
              "einheit": "%",
              "freigabe": "belegt",
              "wert": 70
            },
            "rf_min_prozent": {
              "einheit": "%",
              "freigabe": "belegt",
              "wert": 60
            }
          },
          "schritt": "lagern"
        },
        {
          "hinweise": [
            "Eiche: Probefurnierung mit PVAc (Ponal); sonst Pressal (UF)",
            "max. 24 h zwischen Schliff und Lack"
          ],
          "schritt": "pressen",
          "werkzeuge": [
            "Furnierpresse (Kalt- oder Heißpresse)",
            "Leimauftragswalze — Eiche + blankes Metall = Blauverfärbung (Gerbsäure)"
          ]
        }
      ]
    },
    {
      "art": "klebstoff",
      "bezeichnung": "Ponal Flächenleim (PVAc-Dispersionsleim, D1/D2) — Furnier-/Flächenverleimung, Kaltpresse",
      "freigabe": "annahme",
      "hersteller": "Henkel (Ponal)",
      "id": "ponal-flaechenleim-pvac",
      "quelle": {
        "abgerufen": "2026-09-02",
        "dokument": "Ponal Flächenleim — Technisches Merkblatt (Henkel)",
        "seite": "S. 1–2"
      },
      "revision": 1,
      "rolle": "klebstoff/belag/oben",
      "sicherheit": {
        "hinweise": [
          "Sicherheitsdatenblatt Henkel — beschaffen (nicht recherchiert)"
        ]
      },
      "typ": "pvac",
      "unterlagen": [
        {
          "abgerufen": "2026-09-02",
          "dokument": "Ponal Flächenleim — Technisches Merkblatt (Henkel)",
          "typ": "datenblatt"
        }
      ],
      "verarbeitung": [
        {
          "hinweise": [
            "einseitig auf die Trägerplatte auftragen",
            "Einlege-/Schließzeit kurz halten"
          ],
          "schritt": "pressen",
          "werkzeuge": [
            "Leimauftragswalze (kein blankes Metall bei Eiche — Blauverfärbung)",
            "Kaltpresse / Furnierpresse ≤ 60 °C"
          ]
        },
        {
          "hinweise": [
            "frostfrei lagern (Dispersionsleim)"
          ],
          "schritt": "lagern"
        }
      ]
    },
    {
      "art": "belag",
      "bezeichnung": "Furnier Eiche europäisch, gemessert (Starkfurnier), 0,9 mm",
      "freigabe": "annahme",
      "id": "furnier-eiche-0-9-gemessert",
      "quelle": {
        "abgerufen": "2026-09-02",
        "dokument": "IFN 'Furnier im Innenausbau' (Initiative Furnier + Natur) / ÜK-Unterlage Furnieren",
        "url": "https://tu-dresden.de/ing/maschinenwesen/int/ressourcen/dateien/holztechnik-und-faserwerkstofftechnik/download/wissenschaftliche-publikationen/Furnier.pdf"
      },
      "revision": 1,
      "rolle": "belag/unten",
      "typ": "furnier",
      "unterlagen": [
        {
          "abgerufen": "2026-09-02",
          "dokument": "IFN — Furnier im Innenausbau (Verarbeitung)",
          "seiten": "S. 1–62",
          "sha256": "3ab3f0fd735dae1a5a5b543e503f93b73f41effb273d08b65948f54b7be6578c",
          "typ": "verarbeitungsrichtlinie",
          "url": "https://tu-dresden.de/ing/maschinenwesen/int/ressourcen/dateien/holztechnik-und-faserwerkstofftechnik/download/wissenschaftliche-publikationen/Furnier.pdf"
        }
      ],
      "verarbeitung": [
        {
          "hinweise": [
            "kühl, nicht in geheizten Räumen, möglichst wenig Tageslicht (ÜK4 S. 9)",
            "Gegenzug: Rückseite gleiche Dicke (ÜK4 S. 9)"
          ],
          "parameter": {
            "rf_max_prozent": {
              "einheit": "%",
              "freigabe": "belegt",
              "wert": 70
            },
            "rf_min_prozent": {
              "einheit": "%",
              "freigabe": "belegt",
              "wert": 60
            }
          },
          "schritt": "lagern"
        },
        {
          "hinweise": [
            "Eiche: Probefurnierung mit PVAc (Ponal); sonst Pressal (UF)",
            "max. 24 h zwischen Schliff und Lack"
          ],
          "schritt": "pressen",
          "werkzeuge": [
            "Furnierpresse (Kalt- oder Heißpresse)",
            "Leimauftragswalze — Eiche + blankes Metall = Blauverfärbung (Gerbsäure)"
          ]
        }
      ]
    },
    {
      "art": "klebstoff",
      "bezeichnung": "Ponal Flächenleim (PVAc-Dispersionsleim, D1/D2) — Furnier-/Flächenverleimung, Kaltpresse",
      "freigabe": "annahme",
      "hersteller": "Henkel (Ponal)",
      "id": "ponal-flaechenleim-pvac",
      "quelle": {
        "abgerufen": "2026-09-02",
        "dokument": "Ponal Flächenleim — Technisches Merkblatt (Henkel)",
        "seite": "S. 1–2"
      },
      "revision": 1,
      "rolle": "klebstoff/belag/unten",
      "sicherheit": {
        "hinweise": [
          "Sicherheitsdatenblatt Henkel — beschaffen (nicht recherchiert)"
        ]
      },
      "typ": "pvac",
      "unterlagen": [
        {
          "abgerufen": "2026-09-02",
          "dokument": "Ponal Flächenleim — Technisches Merkblatt (Henkel)",
          "typ": "datenblatt"
        }
      ],
      "verarbeitung": [
        {
          "hinweise": [
            "einseitig auf die Trägerplatte auftragen",
            "Einlege-/Schließzeit kurz halten"
          ],
          "schritt": "pressen",
          "werkzeuge": [
            "Leimauftragswalze (kein blankes Metall bei Eiche — Blauverfärbung)",
            "Kaltpresse / Furnierpresse ≤ 60 °C"
          ]
        },
        {
          "hinweise": [
            "frostfrei lagern (Dispersionsleim)"
          ],
          "schritt": "lagern"
        }
      ]
    },
    {
      "art": "system",
      "bezeichnung": "2× ADLER G10 Klarlack (1× Grund + Zwischenschliff + 1× Deck, gleiches Produkt) — Produktwahl offen: Legnopur (Standard) / Antiscratch / Bluefin Unistar",
      "freigabe": "annahme",
      "id": "adler-g10-2x-klarlack",
      "revision": 1,
      "rolle": "system/oben",
      "schichten": [
        {
          "anzahl": 2,
          "komponente": {
            "id": "adler-aduro-legnopur-g10",
            "revision": 1
          },
          "rolle": "klarlack",
          "verfahren": "spritzen"
        }
      ],
      "unterlagen": []
    },
    {
      "art": "system",
      "bezeichnung": "2× ADLER G10 Klarlack (1× Grund + Zwischenschliff + 1× Deck, gleiches Produkt) — Produktwahl offen: Legnopur (Standard) / Antiscratch / Bluefin Unistar",
      "freigabe": "annahme",
      "id": "adler-g10-2x-klarlack",
      "revision": 1,
      "rolle": "system/unten",
      "schichten": [
        {
          "anzahl": 2,
          "komponente": {
            "id": "adler-aduro-legnopur-g10",
            "revision": 1
          },
          "rolle": "klarlack",
          "verfahren": "spritzen"
        }
      ],
      "unterlagen": []
    },
    {
      "art": "beschichtung",
      "bezeichnung": "ADLER Aduro Legnopur G10, 2K-PUR-Klarlack",
      "freigabe": "annahme",
      "hersteller": "ADLER-Werk Lackfabrik, Schwaz",
      "id": "adler-aduro-legnopur-g10",
      "quelle": {
        "abgerufen": "2026-09-02",
        "dokument": "ADLER Technisches Merkblatt 2513 (ADLER Aduro Legnopur G10, 2K-PUR-Klarlack)",
        "url": "https://www.adler-lacke.com/Canto/tmb/aduro-legnopur_tmb_2513_de.pdf"
      },
      "revision": 1,
      "rolle": "oberflaeche/oben/1-klarlack",
      "sicherheit": {
        "hinweise": [
          "Sicherheitsdatenblatt auf adler-lacke.com nur eingeloggt — beschaffen"
        ],
        "schutz": [
          "Atemschutz A2/P2",
          "nur gewerbliche Verarbeitung"
        ]
      },
      "typ": "lack",
      "unterlagen": [
        {
          "abgerufen": "2026-09-02",
          "dokument": "ADLER TMB 2513 ADLER Aduro Legnopur G10, 2K-PUR-Klarlack",
          "seiten": "S. 1–4",
          "sha256": "3802082c34744eb165c12d8df2a6d01afca051fc6930961a6b2401edf7152dcc",
          "typ": "datenblatt",
          "url": "https://www.adler-lacke.com/Canto/tmb/aduro-legnopur_tmb_2513_de.pdf"
        },
        {
          "dokument": "ADLER Sicherheitsdatenblatt 2513 (nur mit Kundenkonto)",
          "fingerabdruck_offen": "URL führt auf eine Übersichtsseite, nicht auf das Dokument — das Dokument selbst gibt es nur mit Kundenkonto (ADLER); Fingerabdruck erst mit dem echten Dokument",
          "seiten": "gesamtes Dokument",
          "typ": "sdb",
          "url": "https://www.adler-lacke.com/at/produkte"
        },
        {
          "dokument": "ADLER Arbeitsrichtlinie ARL 131 (PUR-Möbellacke) — auf Anfrage",
          "fingerabdruck_offen": "URL führt auf eine Übersichtsseite, nicht auf das Dokument — das Dokument selbst gibt es nur mit Kundenkonto (ADLER); Fingerabdruck erst mit dem echten Dokument",
          "seiten": "gesamtes Dokument",
          "typ": "verarbeitungsrichtlinie",
          "url": "https://www.adler-lacke.com/de/service-ratgeber/arbeitsrichtlinien"
        }
      ],
      "verarbeitung": [
        {
          "hinweise": [
            "Verarbeitungstemperatur ≥ +10 °C (Aduro) bzw. ≥ +15 °C (Bluefin)",
            "hohe Luftfeuchte verlängert die Trocknung"
          ],
          "schritt": "spritzen",
          "werkzeuge": [
            "Becherpistole Düse 1,8 mm, 2–3 bar",
            "Airless Düse 0,23–0,33 mm, 100–120 bar"
          ]
        },
        {
          "hinweise": [
            "≥ 1 Jahr, frostfrei, < 30 °C"
          ],
          "schritt": "lagern"
        }
      ]
    },
    {
      "art": "beschichtung",
      "bezeichnung": "ADLER Aduro Legnopur G10, 2K-PUR-Klarlack",
      "freigabe": "annahme",
      "hersteller": "ADLER-Werk Lackfabrik, Schwaz",
      "id": "adler-aduro-legnopur-g10",
      "quelle": {
        "abgerufen": "2026-09-02",
        "dokument": "ADLER Technisches Merkblatt 2513 (ADLER Aduro Legnopur G10, 2K-PUR-Klarlack)",
        "url": "https://www.adler-lacke.com/Canto/tmb/aduro-legnopur_tmb_2513_de.pdf"
      },
      "revision": 1,
      "rolle": "oberflaeche/unten/1-klarlack",
      "sicherheit": {
        "hinweise": [
          "Sicherheitsdatenblatt auf adler-lacke.com nur eingeloggt — beschaffen"
        ],
        "schutz": [
          "Atemschutz A2/P2",
          "nur gewerbliche Verarbeitung"
        ]
      },
      "typ": "lack",
      "unterlagen": [
        {
          "abgerufen": "2026-09-02",
          "dokument": "ADLER TMB 2513 ADLER Aduro Legnopur G10, 2K-PUR-Klarlack",
          "seiten": "S. 1–4",
          "sha256": "3802082c34744eb165c12d8df2a6d01afca051fc6930961a6b2401edf7152dcc",
          "typ": "datenblatt",
          "url": "https://www.adler-lacke.com/Canto/tmb/aduro-legnopur_tmb_2513_de.pdf"
        },
        {
          "dokument": "ADLER Sicherheitsdatenblatt 2513 (nur mit Kundenkonto)",
          "fingerabdruck_offen": "URL führt auf eine Übersichtsseite, nicht auf das Dokument — das Dokument selbst gibt es nur mit Kundenkonto (ADLER); Fingerabdruck erst mit dem echten Dokument",
          "seiten": "gesamtes Dokument",
          "typ": "sdb",
          "url": "https://www.adler-lacke.com/at/produkte"
        },
        {
          "dokument": "ADLER Arbeitsrichtlinie ARL 131 (PUR-Möbellacke) — auf Anfrage",
          "fingerabdruck_offen": "URL führt auf eine Übersichtsseite, nicht auf das Dokument — das Dokument selbst gibt es nur mit Kundenkonto (ADLER); Fingerabdruck erst mit dem echten Dokument",
          "seiten": "gesamtes Dokument",
          "typ": "verarbeitungsrichtlinie",
          "url": "https://www.adler-lacke.com/de/service-ratgeber/arbeitsrichtlinien"
        }
      ],
      "verarbeitung": [
        {
          "hinweise": [
            "Verarbeitungstemperatur ≥ +10 °C (Aduro) bzw. ≥ +15 °C (Bluefin)",
            "hohe Luftfeuchte verlängert die Trocknung"
          ],
          "schritt": "spritzen",
          "werkzeuge": [
            "Becherpistole Düse 1,8 mm, 2–3 bar",
            "Airless Düse 0,23–0,33 mm, 100–120 bar"
          ]
        },
        {
          "hinweise": [
            "≥ 1 Jahr, frostfrei, < 30 °C"
          ],
          "schritt": "lagern"
        }
      ]
    },
    {
      "art": "kante",
      "artikelnr": "070.4200",
      "bezeichnung": "Ostermann Furnierkante Eiche europäisch, geschliffen K180, 1,0 × 24 mm (Art. 070.4200)",
      "freigabe": "annahme",
      "hersteller": "Ostermann",
      "id": "ostermann-furnierkante-eiche-1-0",
      "quelle": {
        "abgerufen": "2026-09-02",
        "dokument": "Ostermann Technisches Merkblatt Furnierkanten (01/2020)",
        "stand": "2020-01-01",
        "url": "https://web.ostermann.eu/mamdata/PDF_Daten/Technische_Merkblaetter/Kanten/Echtholz/Furnierkante_DE_ipdf_dase.pdf"
      },
      "revision": 1,
      "rolle": "kante/vorne",
      "typ": "furnierkante",
      "unterlagen": [
        {
          "abgerufen": "2026-09-02",
          "dokument": "Ostermann TM Furnierkanten",
          "seiten": "S. 1–2",
          "sha256": "50860b11af6ba61b68d593991c01b5a9ce148dda628a20acf292036eb4d2f250",
          "typ": "datenblatt",
          "url": "https://web.ostermann.eu/mamdata/PDF_Daten/Technische_Merkblaetter/Kanten/Echtholz/Furnierkante_DE_ipdf_dase.pdf"
        },
        {
          "abgerufen": "2026-09-02",
          "dokument": "Kleiberit Infoblatt Kantenverklebung",
          "seiten": "S. 1–4",
          "sha256": "45597e449c7307a5c900d6399d0466bf6c983d24176c64ac7af51d79c42834fb",
          "typ": "verarbeitungsrichtlinie",
          "url": "https://legacy.kleiberit.com/fileadmin/Content_new/Infoblaetter/deutsch/Kantenverklebung_D.pdf"
        }
      ],
      "verarbeitung": [
        {
          "hinweise": [
            "Kante wie Trägerplatte im Raumklima konditionieren (EGGER)",
            "Rückseite Primer — verbessert Verankerung, verhindert Austritt von Holzinhaltsstoffen"
          ],
          "schritt": "kanten",
          "werkzeuge": [
            "Kantenanleimmaschine / BAZ (EVA 190–210 °C)",
            "Kappsäge, Bündigfräser, Ziehklinge, Schwabbelscheibe"
          ]
        },
        {
          "hinweise": [
            "vollflächig waagerecht, 20 °C, 50–60 % rF, kein UV"
          ],
          "schritt": "lagern"
        },
        {
          "hinweise": [
            "lackierfähig geschliffen K180 — kann sofort lackiert werden"
          ],
          "schritt": "schleifen"
        }
      ]
    },
    {
      "art": "klebstoff",
      "bezeichnung": "Jowatherm 280.30 (EVA-Schmelzkleber, ungefüllt, Nullfuge) — Kantenanleimen stationär",
      "freigabe": "annahme",
      "hersteller": "Jowat",
      "id": "jowatherm-280-30-eva",
      "quelle": {
        "abgerufen": "2026-09-02",
        "dokument": "Jowat Produktinformation Jowatherm 280.30"
      },
      "revision": 1,
      "rolle": "klebstoff/kante/vorne",
      "sicherheit": {
        "hinweise": [
          "heißer Schmelzkleber: Verbrennungsgefahr; SDB Jowat beschaffen"
        ]
      },
      "typ": "eva_schmelz",
      "unterlagen": [
        {
          "abgerufen": "2026-09-02",
          "dokument": "Jowat TDS Jowatherm 280.30/31 (Kante, Stand 12/25)",
          "seiten": "S. 1–3",
          "sha256": "68aafb838580eb574888ffa160f3d38e0b3d495b80241ae1d06b55a5399be45c",
          "stand": "2025-12-01",
          "typ": "datenblatt",
          "url": "https://d3files.jowat-cloud.com/technical-data-sheets-v2/280.30/31/TD28030-28031-Kante_German.PDF"
        }
      ],
      "verarbeitung": [
        {
          "hinweise": [
            "erste Andruckrolle regelmäßig prüfen",
            "Kante und Platte im Raumklima konditionieren"
          ],
          "schritt": "kanten",
          "werkzeuge": [
            "Kantenanleimmaschine / BAZ (Durchlauf, Stationär, Softforming)"
          ]
        }
      ]
    }
  ],
  "resolve_manifest_sha256": "5fe25d4161084ad3300583a0be904f48d2875627d6034a090e7024f6d27f535a",
  "schema": "werkstoff/karte.schema.json",
  "unterlagen_ohne_verweis": [
    {
      "dokument": "Ponal Flächenleim — Technisches Merkblatt (Henkel)",
      "grund": "kein Link hinterlegt",
      "id": "ponal-flaechenleim-pvac",
      "rolle": "klebstoff/belag/oben",
      "typ": "datenblatt"
    },
    {
      "dokument": "Ponal Flächenleim — Technisches Merkblatt (Henkel)",
      "grund": "kein Link hinterlegt",
      "id": "ponal-flaechenleim-pvac",
      "rolle": "klebstoff/belag/unten",
      "typ": "datenblatt"
    },
    {
      "dokument": "ADLER Sicherheitsdatenblatt 2513 (nur mit Kundenkonto)",
      "grund": "URL führt auf eine Übersichtsseite, nicht auf das Dokument — das Dokument selbst gibt es nur mit Kundenkonto (ADLER); Fingerabdruck erst mit dem echten Dokument",
      "id": "adler-aduro-legnopur-g10",
      "rolle": "oberflaeche/oben/1-klarlack",
      "typ": "sdb"
    },
    {
      "dokument": "ADLER Arbeitsrichtlinie ARL 131 (PUR-Möbellacke) — auf Anfrage",
      "grund": "URL führt auf eine Übersichtsseite, nicht auf das Dokument — das Dokument selbst gibt es nur mit Kundenkonto (ADLER); Fingerabdruck erst mit dem echten Dokument",
      "id": "adler-aduro-legnopur-g10",
      "rolle": "oberflaeche/oben/1-klarlack",
      "typ": "verarbeitungsrichtlinie"
    },
    {
      "dokument": "ADLER Sicherheitsdatenblatt 2513 (nur mit Kundenkonto)",
      "grund": "URL führt auf eine Übersichtsseite, nicht auf das Dokument — das Dokument selbst gibt es nur mit Kundenkonto (ADLER); Fingerabdruck erst mit dem echten Dokument",
      "id": "adler-aduro-legnopur-g10",
      "rolle": "oberflaeche/unten/1-klarlack",
      "typ": "sdb"
    },
    {
      "dokument": "ADLER Arbeitsrichtlinie ARL 131 (PUR-Möbellacke) — auf Anfrage",
      "grund": "URL führt auf eine Übersichtsseite, nicht auf das Dokument — das Dokument selbst gibt es nur mit Kundenkonto (ADLER); Fingerabdruck erst mit dem echten Dokument",
      "id": "adler-aduro-legnopur-g10",
      "rolle": "oberflaeche/unten/1-klarlack",
      "typ": "verarbeitungsrichtlinie"
    }
  ],
  "verbrauch": {
    "ausgeschlossen": [],
    "flaeche_m2": 0.3119,
    "freigabe": "annahme",
    "positionen": [
      {
        "bezeichnung": "EGGER Spanplatte roh E1E05 TSCA P2 CE (Eurospan), 19 mm",
        "einheit": "m2",
        "freigabe": "belegt",
        "komponente": "egger-spanplatte-p2-19",
        "revision": 1,
        "rolle": "traeger",
        "wert": 0.3119
      },
      {
        "bezeichnung": "Furnier Eiche europäisch, gemessert (Starkfurnier), 0,9 mm",
        "einheit": "m2",
        "freigabe": "belegt",
        "komponente": "furnier-eiche-0-9-gemessert",
        "revision": 1,
        "rolle": "belag/oben",
        "wert": 0.3119
      },
      {
        "bezeichnung": "Ponal Flächenleim (PVAc-Dispersionsleim, D1/D2) — Furnier-/Flächenverleimung, Kaltpresse",
        "einheit": "g",
        "freigabe": "annahme",
        "komponente": "ponal-flaechenleim-pvac",
        "revision": 1,
        "rolle": "leim/oben",
        "wert": 37.4
      },
      {
        "bezeichnung": "Furnier Eiche europäisch, gemessert (Starkfurnier), 0,9 mm",
        "einheit": "m2",
        "freigabe": "belegt",
        "komponente": "furnier-eiche-0-9-gemessert",
        "revision": 1,
        "rolle": "belag/unten",
        "wert": 0.3119
      },
      {
        "bezeichnung": "Ponal Flächenleim (PVAc-Dispersionsleim, D1/D2) — Furnier-/Flächenverleimung, Kaltpresse",
        "einheit": "g",
        "freigabe": "annahme",
        "komponente": "ponal-flaechenleim-pvac",
        "revision": 1,
        "rolle": "leim/unten",
        "wert": 37.4
      },
      {
        "bezeichnung": "ADLER Aduro Legnopur G10, 2K-PUR-Klarlack",
        "einheit": "g",
        "freigabe": "belegt",
        "komponente": "adler-aduro-legnopur-g10",
        "revision": 1,
        "rolle": "oberflaeche/oben/1-klarlack/netto",
        "wert": 62.4
      },
      {
        "bezeichnung": "ADLER Aduro Legnopur G10, 2K-PUR-Klarlack",
        "einheit": "g",
        "freigabe": "annahme",
        "komponente": "adler-aduro-legnopur-g10",
        "revision": 1,
        "rolle": "oberflaeche/oben/1-klarlack/brutto",
        "wert": 96.0
      },
      {
        "bezeichnung": "ADLER Aduro Legnopur G10, 2K-PUR-Klarlack",
        "einheit": "g",
        "freigabe": "belegt",
        "komponente": "adler-aduro-legnopur-g10",
        "revision": 1,
        "rolle": "oberflaeche/unten/1-klarlack/netto",
        "wert": 62.4
      },
      {
        "bezeichnung": "ADLER Aduro Legnopur G10, 2K-PUR-Klarlack",
        "einheit": "g",
        "freigabe": "annahme",
        "komponente": "adler-aduro-legnopur-g10",
        "revision": 1,
        "rolle": "oberflaeche/unten/1-klarlack/brutto",
        "wert": 96.0
      },
      {
        "bezeichnung": "Ostermann Furnierkante Eiche europäisch, geschliffen K180, 1,0 × 24 mm (Art. 070.4200)",
        "einheit": "lfm",
        "freigabe": "annahme",
        "komponente": "ostermann-furnierkante-eiche-1-0",
        "revision": 1,
        "rolle": "kante/vorne",
        "wert": 0.566
      },
      {
        "bezeichnung": "Jowatherm 280.30 (EVA-Schmelzkleber, ungefüllt, Nullfuge) — Kantenanleimen stationär",
        "einheit": "g",
        "freigabe": "annahme",
        "komponente": "jowatherm-280-30-eva",
        "revision": 1,
        "rolle": "kleber/vorne",
        "wert": 3.4
      }
    ],
    "vollstaendig": true,
    "werkstueck": "teil_beispielbo0oben"
  },
  "videos": [],
  "werkstueck": {
    "anzahl": 1,
    "bezeichnung": "Boden Oben",
    "faserrichtung": "laengs",
    "flaeche_m2": 0.3119,
    "id": "teil_beispielbo0oben",
    "kanten": {},
    "kontur": {
      "breite": 555.0,
      "laenge": 562.0,
      "typ": "rechteck"
    }
  }
}
