Repository: Bernhard-Reiter/craft-codex

# Craft Codex

> Mixed-Reality knowledge base for the trades. Open-source, **MIT**.

A three-layer learning augmentation for hands-on craft education — starting with the dovetail joint (Schwalbenschwanz) for woodworking apprentices.

- 🎙️ **Voice layer** — master speaks from off-stage (dormant Whisper + Claude + ElevenLabs pipeline)
- ✨ **Hologram layer** — marking lines + tool paths projected onto the real workpiece (WebXR)
- 📋 **Master surface** — floating board with a plugin system (drawing, CAD, video)

**No avatar render.** The apprentice focuses on the workpiece, not on the rendering.

The architecture is trade-agnostic: a new trade ships as a new app (e.g. `apps/metallbearbeitung`) reusing the same `packages/core` engine.

## Quick start

```bash
pnpm install
pnpm dev

# → http://localhost:3100
```

Open `/dovetail` for the 2D demo, `/dovetail/xr` for immersive WebXR (Quest 3 / Galaxy XR / Chrome with WebXR emulator).

## Languages 🌍

The site is fully bilingual — **German** (`/de`, default) and **English** (`/en`), switchable in the header. This covers UI, lessons, the RAG knowledge corpus and the voice master (system prompts, STT language hint, TTS delivery). Terminology follows [`docs/i18n/GLOSSARY.md`](docs/i18n/GLOSSARY.md) — the single source of truth for DE→EN trade terms. One deliberate exception: **Austrian legal sources (RIS) are never translated** — regulations stay authentic German and are cited as such. DE↔EN message parity is enforced in CI (`pnpm --filter @craft-codex/tischler i18n:check`).

## Project layout

The repo is organised by **Gewerk** (trade). Each trade ships as its own app sharing the same core engine. Workpieces live as routes inside the trade app.

```
.
├── apps/                       Trades (Gewerke) — one Next.js app per trade
│   ├── tischler/               🪵 Cabinetmaker (current)
│   │   ├── app/
│   │   │   ├── /                Landing — workpiece selector

# @craft-codex/tischler

Standalone WebXR Lehrlings-Lehrtool fuer Holzhandwerk. **MIT-lizenziert, Open-Source.**

> **Status:** Phase B Test-Ballon — Schwalbenschwanz-Demo lokal lauffaehig.
> Voice-Pipeline + RAG + WebXR-Tracking sind Phase C.

---

## Was es kann (Phase B)

- 🪵 **Schwalbenschwanz-3D-Modell** mit live einstellbaren Parametern (Pin-Anzahl, Schwalbenwinkel 1:N, Brettstaerke, Brettbreite).
- 📐 **Anrisslinien fuer alle 5 Lernschritte** (Anreissen → Saegen → Stemmen → Passen → Pruefen).
- 🎬 **Manual-Placement-Tracking** (Phase B): Brett im 3D-Raum positionieren via Drag-Handles.
- 🌌 **WebXR-Skelett** mit Fallback-UI (Phase B Stub).
- 💾 **localStorage-Persistence** fuer Session-State (Phase C: server-side DB).

## Was es noch nicht kann (Phase C)

- Voice-Pipeline (Whisper → Claude → ElevenLabs)
- RAG-Korpus + Topic-Guard
- Tafel-Mode mit perfect-freehand
- ImageTracking via WebXR API
- ArUco/OpenCV.js Fallback-Tracking

---

# → http://localhost:3100
```

Build:

```bash
pnpm --filter @craft-codex/tischler build
pnpm --filter @craft-codex/tischler start
```

Tests:

```bash
pnpm --filter @craft-codex/tischler test
```

---

## Architektur

```
apps/tischler/
├─ app/
│  ├─ layout.tsx            DE locale, dark mode CSS variables
│  ├─ page.tsx              Landing — 3 Cards (Schwalbenschwanz / XR / Settings)
│  ├─ dovetail/page.tsx     Demo-Page — DovetailScene + Sliders + ModeBar
│  ├─ dovetail/xr/page.tsx  WebXR-Variante (Phase B Stub mit Fallback)
│  └─ globals.css           CSS-Variables (kein Tailwind)
├─ components/
│  ├─ DovetailScene.tsx     Three.js Scene (R3F + drei OrbitControls)
│  ├─ ModeBar.tsx           Lernschritt-Switcher
│  ├─ ParamSliders.tsx      Param-Sliders fuer Geometrie
│  └─ PlacementHandles.tsx  Drag-Handles fuer Manual-Placement
├─ lib/
│  ├─ storage/              localStorage (MVP) — Phase C: server-side DB
│  ├─ tracking/             ITrackingProvider Implementations
│  └─ surface-modes/        SurfaceMode Plugins (Tafel/CAD/Video Stubs)
└─ public/                  Static Assets
```

**Open-Core Boundary:** Diese App importiert NUR aus `@craft-codex/core` (MIT). KEINE proprietary / Supabase / LiveKit Imports — die App muss standalone lauffaehig bleiben.

## Stack

| Layer      | Tool               | Version |
| ---------- | ------------------ | ------- |
| Framework  | Next.js            | 15.5.x  |
| React      | React              | 19.2.x  |
| 3D         | Three.js           | 0.170.x |
| 3D-React   | @react-three/fiber | 9.6.x   |
| 3D-Helpers | @react-three/drei  | 10.7.x  |
| WebXR      | @react-three/xr    | 6.6.x   |
| CSG        | three-bvh-csg      | 0.0.17  |
| Validation | Zod                | 3.25.x  |
| Storage    | localStorage       | (MVP)   |

## Roadmap

- **Phase B (jetzt):** Skeleton + Schwalbenschwanz-Demo + Manual-Placement
- **Phase C (Q3 2026):** Voice + RAG + Tafel/CAD/Video Modes
- **Phase D (Q4 2026):** Live-Call-Mode + ImageTracking + ArUco-Fallback

## Lizenz

MIT — siehe [LICENSE](./LICENSE).

File: apps/tischler/public/werkstoff-bundle/werkstoffe/belaege/furnier-eiche-0-9-gemessert.json
{
  "art": "belag",
  "bezeichnung": "Furnier Eiche europäisch, gemessert (Starkfurnier), 0,9 mm",
  "dicke": {
    "autor": "Bernhard Reiter",
    "bemerkung": "Auftrag 02.09. 07:55 (Spanplatte + Furnier Eiche 0,9 + 2x ADLER G10 + Kante)",
    "datum": "2026-09-02",
    "einheit": "mm",
    "freigabe": "meister",
    "wert": 0.9
  },
  "hersteller": null,
  "id": "furnier-eiche-0-9-gemessert",
  "klebstoff": {
    "id": "ponal-flaechenleim-pvac",
    "revision": 1
  },
  "leim": "Arbeitsannahme PVAc (Ponal Flächenleim, Kaltpresse) — Alternative UF/Pressal (Heißpresse): Bernhard entscheidet",
  "quelle": {
    "abgerufen": "2026-09-02",
    "dokument": "IFN 'Furnier im Innenausbau' (Initiative Furnier + Natur) / ÜK-Unterlage Furnieren",
    "url": "https://tu-dresden.de/ing/maschinenwesen/int/ressourcen/dateien/holztechnik-und-faserwerkstofftechnik/download/wissenschaftliche-publikationen/Furnier.pdf"
  },
  "revision": 1,
  "rohdichte": {
    "begruendung": "Rohdichte Eiche nicht recherchiert; Literaturbereich 650–700 kg/m³",
    "einheit": "kg/m3",
    "freigabe": "annahme",
    "wert": 690
  },
  "schema": "werkstoff/belag.schema.json",
  "schleifen": {
    "durchschleifgefahr_ab_korn": {
      "begruendung": "Werkstatterfahrung bei 0,9 mm; kein Herstellerwert",
      "einheit": "korn",
      "freigabe": "annahme",
      "wert": 240
    },
    "korn_max": {
      "bemerkung": "K150–180 für lösemittelbasierte Lacke, K180–220 für wässrige; ADLER-TMB: Laubholz 150–180",
      "einheit": "korn",
      "freigabe": "belegt",
      "quelle": {
        "abgerufen": "2026-09-02",
        "dokument": "ADLER TMB Aduro Antiscratch 2517 S. 3 (Untergrundvorbereitung Laubholz)"
      },
      "wert": 180
    }
  },
  "toleranz_dicke": {
    "minus": {
      "begruendung": "keine normative Furnierdickentoleranz gefunden; Ostermann nennt für Starkfurnier-Kanten ±0,2 mm — vom Furnierlieferanten bestätigen",
      "einheit": "mm",
      "freigabe": "annahme",
      "wert": 0.2
    },
    "plus": {
      "begruendung": "siehe minus",
      "einheit": "mm",
      "freigabe": "annahme",
      "wert": 0.2
    }
  },
  "typ": "furnier",
  "unterlagen": [
    {
      "abgerufen": "2026-09-02",
      "dokument": "IFN — Furnier im Innenausbau (Verarbeitung)",
      "seiten": "S. 1–62",
      "sha256": "3ab3f0fd735dae1a5a5b543e503f93b73f41effb273d08b65948f54b7be6578c",
      "typ": "verarbeitungsrichtlinie",
      "url": "https://tu-dresden.de/ing/maschinenwesen/int/ressourcen/dateien/holztechnik-und-faserwerkstofftechnik/download/wissenschaftliche-publikationen/Furnier.pdf"
    }
  ],
  "verarbeitung": [
    {
      "hinweise": [
        "kühl, nicht in geheizten Räumen, möglichst wenig Tageslicht (ÜK4 S. 9)",
        "Gegenzug: Rückseite gleiche Dicke (ÜK4 S. 9)"
      ],
      "parameter": {
        "rf_max_prozent": {
          "einheit": "%",
          "freigabe": "belegt",
          "wert": 70
        },
        "rf_min_prozent": {
          "einheit": "%",
          "freigabe": "belegt",
          "wert": 60
        }
      },
      "schritt": "lagern"
    },
    {
      "hinweise": [
        "Eiche: Probefurnierung mit PVAc (Ponal); sonst Pressal (UF)",
        "max. 24 h zwischen Schliff und Lack"
      ],
      "schritt": "pressen",
      "werkzeuge": [
        "Furnierpresse (Kalt- oder Heißpresse)",
        "Leimauftragswalze — Eiche + blankes Metall = Blauverfärbung (Gerbsäure)"
      ]
    }
  ],
  "verklebung": {
    "auftrag_g_m2": {
      "einheit": "g/m2",
      "freigabe": "belegt",
      "quelle": {
        "abgerufen": "2026-09-02",
        "dokument": "Ponal Pressal Hydro (UF) TM S. 1 / Ponal Flächenleim (PVAc) TM S. 1: 120 bzw. 120–150 g/m²"
      },
      "wert": 120
    },
    "holzfeuchte_max_prozent": {
      "einheit": "%",
      "freigabe": "belegt",
      "wert": 12
    },
    "holzfeuchte_min_prozent": {
      "bemerkung": "PVAc 8–12 %; Furnier selbst 7–8 % beim Verpressen (ÜK)",
      "einheit": "%",
      "freigabe": "belegt",
      "wert": 8
    },
    "pressdruck_n_cm2": {
      "bemerkung": "0,2–0,5 N/mm² = 20–50 N/cm² (Ponal); Schulwert 2–3 kg/cm²",
      "einheit": "N/cm2",
      "freigabe": "belegt",
      "quelle": {
        "abgerufen": "2026-09-02",
        "dokument": "Ponal Pressal Hydro TM S. 2"
      },
      "wert": 30
    },
    "presstemperatur_c": {
      "bemerkung": "PVAc: 60 °C → 4 min, nie über 60 °C (Leimdurchschlag); UF: 85 °C → 6 min",
      "einheit": "°C",
      "freigabe": "belegt",
      "quelle": {
        "abgerufen": "2026-09-02",
        "dokument": "Ponal Flächenleim TM S. 2 / Pressal Hydro TM S. 2"
      },
      "wert": 60
    },
    "presszeit_min": {
      "bemerkung": "PVAc bei 60 °C; 20 min bei Raumtemperatur",
      "einheit": "min",
      "freigabe": "belegt",
      "quelle": {
        "abgerufen": "2026-09-02",
        "dokument": "Ponal Flächenleim TM S. 2"
      },
      "wert": 4
    }
  }
}
