Repository: Bernhard-Reiter/craft-codex

# Craft Codex

> Mixed-Reality knowledge base for the trades. Open-source, **MIT**.

A three-layer learning augmentation for hands-on craft education — starting with the dovetail joint (Schwalbenschwanz) for woodworking apprentices.

- 🎙️ **Voice layer** — master speaks from off-stage (dormant Whisper + Claude + ElevenLabs pipeline)
- ✨ **Hologram layer** — marking lines + tool paths projected onto the real workpiece (WebXR)
- 📋 **Master surface** — floating board with a plugin system (drawing, CAD, video)

**No avatar render.** The apprentice focuses on the workpiece, not on the rendering.

The architecture is trade-agnostic: a new trade ships as a new app (e.g. `apps/metallbearbeitung`) reusing the same `packages/core` engine.

## Quick start

```bash
pnpm install
pnpm dev

# → http://localhost:3100
```

Open `/dovetail` for the 2D demo, `/dovetail/xr` for immersive WebXR (Quest 3 / Galaxy XR / Chrome with WebXR emulator).

## Languages 🌍

The site is fully bilingual — **German** (`/de`, default) and **English** (`/en`), switchable in the header. This covers UI, lessons, the RAG knowledge corpus and the voice master (system prompts, STT language hint, TTS delivery). Terminology follows [`docs/i18n/GLOSSARY.md`](docs/i18n/GLOSSARY.md) — the single source of truth for DE→EN trade terms. One deliberate exception: **Austrian legal sources (RIS) are never translated** — regulations stay authentic German and are cited as such. DE↔EN message parity is enforced in CI (`pnpm --filter @craft-codex/tischler i18n:check`).

## Project layout

The repo is organised by **Gewerk** (trade). Each trade ships as its own app sharing the same core engine. Workpieces live as routes inside the trade app.

```
.
├── apps/                       Trades (Gewerke) — one Next.js app per trade
│   ├── tischler/               🪵 Cabinetmaker (current)
│   │   ├── app/
│   │   │   ├── /                Landing — workpiece selector

# @craft-codex/tischler

Standalone WebXR Lehrlings-Lehrtool fuer Holzhandwerk. **MIT-lizenziert, Open-Source.**

> **Status:** Phase B Test-Ballon — Schwalbenschwanz-Demo lokal lauffaehig.
> Voice-Pipeline + RAG + WebXR-Tracking sind Phase C.

---

## Was es kann (Phase B)

- 🪵 **Schwalbenschwanz-3D-Modell** mit live einstellbaren Parametern (Pin-Anzahl, Schwalbenwinkel 1:N, Brettstaerke, Brettbreite).
- 📐 **Anrisslinien fuer alle 5 Lernschritte** (Anreissen → Saegen → Stemmen → Passen → Pruefen).
- 🎬 **Manual-Placement-Tracking** (Phase B): Brett im 3D-Raum positionieren via Drag-Handles.
- 🌌 **WebXR-Skelett** mit Fallback-UI (Phase B Stub).
- 💾 **localStorage-Persistence** fuer Session-State (Phase C: server-side DB).

## Was es noch nicht kann (Phase C)

- Voice-Pipeline (Whisper → Claude → ElevenLabs)
- RAG-Korpus + Topic-Guard
- Tafel-Mode mit perfect-freehand
- ImageTracking via WebXR API
- ArUco/OpenCV.js Fallback-Tracking

---

# → http://localhost:3100
```

Build:

```bash
pnpm --filter @craft-codex/tischler build
pnpm --filter @craft-codex/tischler start
```

Tests:

```bash
pnpm --filter @craft-codex/tischler test
```

---

## Architektur

```
apps/tischler/
├─ app/
│  ├─ layout.tsx            DE locale, dark mode CSS variables
│  ├─ page.tsx              Landing — 3 Cards (Schwalbenschwanz / XR / Settings)
│  ├─ dovetail/page.tsx     Demo-Page — DovetailScene + Sliders + ModeBar
│  ├─ dovetail/xr/page.tsx  WebXR-Variante (Phase B Stub mit Fallback)
│  └─ globals.css           CSS-Variables (kein Tailwind)
├─ components/
│  ├─ DovetailScene.tsx     Three.js Scene (R3F + drei OrbitControls)
│  ├─ ModeBar.tsx           Lernschritt-Switcher
│  ├─ ParamSliders.tsx      Param-Sliders fuer Geometrie
│  └─ PlacementHandles.tsx  Drag-Handles fuer Manual-Placement
├─ lib/
│  ├─ storage/              localStorage (MVP) — Phase C: server-side DB
│  ├─ tracking/             ITrackingProvider Implementations
│  └─ surface-modes/        SurfaceMode Plugins (Tafel/CAD/Video Stubs)
└─ public/                  Static Assets
```

**Open-Core Boundary:** Diese App importiert NUR aus `@craft-codex/core` (MIT). KEINE proprietary / Supabase / LiveKit Imports — die App muss standalone lauffaehig bleiben.

## Stack

| Layer      | Tool               | Version |
| ---------- | ------------------ | ------- |
| Framework  | Next.js            | 15.5.x  |
| React      | React              | 19.2.x  |
| 3D         | Three.js           | 0.170.x |
| 3D-React   | @react-three/fiber | 9.6.x   |
| 3D-Helpers | @react-three/drei  | 10.7.x  |
| WebXR      | @react-three/xr    | 6.6.x   |
| CSG        | three-bvh-csg      | 0.0.17  |
| Validation | Zod                | 3.25.x  |
| Storage    | localStorage       | (MVP)   |

## Roadmap

- **Phase B (jetzt):** Skeleton + Schwalbenschwanz-Demo + Manual-Placement
- **Phase C (Q3 2026):** Voice + RAG + Tafel/CAD/Video Modes
- **Phase D (Q4 2026):** Live-Call-Mode + ImageTracking + ArUco-Fallback

## Lizenz

MIT — siehe [LICENSE](./LICENSE).

File: apps/tischler/public/werkstoff-bundle/werkstoffe/klebstoffe/jowacoll-103-10-pvac.json
{
  "art": "klebstoff",
  "artikelnr": "103.10",
  "auftrag_beidseitig": false,
  "auftragsmenge": {
    "bemerkung": "ca. 175 ±25 g/m², ein- oder zweiseitig (S. 1)",
    "einheit": "g/m2",
    "freigabe": "belegt",
    "wert": 175
  },
  "beanspruchungsgruppe": "D3 (EN 204/205); D4 mit Vernetzer 195.40",
  "bezeichnung": "Jowacoll 103.10 PVAc-Dispersion D3 (D4 mit 5 % Vernetzer 195.40) — Flächen- und Furnierverleimung",
  "dichte_kg_m3": {
    "bemerkung": "1,08 g/cm³; Viskosität 11.000 ±2.000 mPa·s; pH 2,8; Feststoff 50 %",
    "einheit": "kg/m3",
    "freigabe": "belegt",
    "wert": 1080
  },
  "eigenschaften": {
    "eiche_hinweis": {
      "freigabe": "belegt",
      "wert": "Eisen/Gerbsäure-Reaktion → V4A-Auftragsgeräte (TDS S. 2)"
    },
    "holzfeuchte_max_prozent": {
      "einheit": "%",
      "freigabe": "belegt",
      "wert": 10
    },
    "holzfeuchte_min_prozent": {
      "einheit": "%",
      "freigabe": "belegt",
      "wert": 6
    },
    "mindestverarbeitungstemperatur_c": {
      "bemerkung": "MVT 15 °C (MFT ca. 7 °C)",
      "einheit": "°C",
      "freigabe": "belegt",
      "wert": 15
    }
  },
  "hersteller": "Jowat",
  "id": "jowacoll-103-10-pvac",
  "offene_zeit_min": {
    "bemerkung": "ca. 6 ±2 min",
    "einheit": "min",
    "freigabe": "belegt",
    "wert": 6
  },
  "pressdruck_n_cm2": {
    "bemerkung": "> 0,5 N/mm²",
    "einheit": "N/cm2",
    "freigabe": "belegt",
    "wert": 50
  },
  "presszeit_min": {
    "bemerkung": "Mindestpresszeit ca. 15 min @RT, 4 min @50 °C, 1,5 min @90 °C",
    "einheit": "min",
    "freigabe": "belegt",
    "wert": 15
  },
  "quelle": {
    "abgerufen": "2026-09-02",
    "dokument": "Jowat TDS 103.10 (Stand 08/2020)",
    "seite": "S. 1–2",
    "stand": "2020-08-01",
    "url": "https://d3files.jowat-cloud.com/technical-data-sheets-v2/103.10/TD10310_German.PDF"
  },
  "revision": 1,
  "schema": "werkstoff/klebstoff.schema.json",
  "sicherheit": {
    "hinweise": [
      "PVAc-Dispersion; SDB über jowat.shop"
    ]
  },
  "topfzeit_h": {
    "bemerkung": "2K max. 5 h",
    "einheit": "h",
    "freigabe": "belegt",
    "wert": 5
  },
  "typ": "pvac",
  "unterlagen": [
    {
      "abgerufen": "2026-09-02",
      "dokument": "Jowat TDS 103.10",
      "fingerabdruck_offen": "curl-Abruf 403 (Bot-/Referrer-Sperre des Herstellers) — im Browser erreichbar; Fingerabdruck nachziehen, sobald der Hersteller einen stabilen Abruf freigibt",
      "seiten": "gesamtes Dokument",
      "typ": "datenblatt",
      "url": "https://d3files.jowat-cloud.com/technical-data-sheets-v2/103.10/TD10310_German.PDF"
    }
  ],
  "verarbeitung": [
    {
      "hinweise": [
        "Werte bei 150 g/m², 6–10 % Holzfeuchte"
      ],
      "schritt": "pressen",
      "werkzeuge": [
        "Leimauftragswalze V4A",
        "Furnier-/Flächenpresse"
      ]
    }
  ]
}

File: apps/tischler/public/werkstoff-bundle/werkstoffe/klebstoffe/jowatherm-280-30-eva.json
{
  "art": "klebstoff",
  "auftragsmenge": {
    "begruendung": "Mittelwert aus »Echtholzkanten 200–300 g/m²« (Ostermann-Verarbeitungshinweise); Jowat beziffert den Walzenauftrag nicht — Betriebswert bis zur Messung an der Maschine",
    "bemerkung": "Echtholzkanten 200–300 g/m² (Ostermann: mehr Eigenspannung → mehr Leimauftrag); Jowat beziffert nicht",
    "einheit": "g/m2",
    "freigabe": "annahme",
    "wert": 250
  },
  "bezeichnung": "Jowatherm 280.30 (EVA-Schmelzkleber, ungefüllt, Nullfuge) — Kantenanleimen stationär",
  "dichte_kg_m3": {
    "bemerkung": "~1,0 g/cm³",
    "einheit": "kg/m3",
    "freigabe": "belegt",
    "wert": 1000
  },
  "eigenschaften": {
    "erweichungspunkt_c": {
      "einheit": "°C",
      "freigabe": "belegt",
      "wert": 90
    },
    "kantenmaterial": {
      "freigabe": "belegt",
      "wert": "Kunststoff, HPL, CPL, Papier, Massivholz, Furnier"
    },
    "lieferform": {
      "freigabe": "belegt",
      "wert": "Granulat"
    },
    "viskositaet_mpas_200c": {
      "bemerkung": "mPa·s ist keine Einheit der geschlossenen Liste — Text",
      "freigabe": "belegt",
      "wert": "50.000 mPa·s bei 200 °C"
    }
  },
  "hersteller": "Jowat",
  "id": "jowatherm-280-30-eva",
  "quelle": {
    "abgerufen": "2026-09-02",
    "dokument": "Jowat Produktinformation Jowatherm 280.30"
  },
  "revision": 1,
  "schema": "werkstoff/klebstoff.schema.json",
  "sicherheit": {
    "hinweise": [
      "heißer Schmelzkleber: Verbrennungsgefahr; SDB Jowat beschaffen"
    ]
  },
  "typ": "eva_schmelz",
  "unterlagen": [
    {
      "abgerufen": "2026-09-02",
      "dokument": "Jowat TDS Jowatherm 280.30/31 (Kante, Stand 12/25)",
      "seiten": "S. 1–3",
      "sha256": "68aafb838580eb574888ffa160f3d38e0b3d495b80241ae1d06b55a5399be45c",
      "stand": "2025-12-01",
      "typ": "datenblatt",
      "url": "https://d3files.jowat-cloud.com/technical-data-sheets-v2/280.30/31/TD28030-28031-Kante_German.PDF"
    }
  ],
  "verarbeitung": [
    {
      "hinweise": [
        "erste Andruckrolle regelmäßig prüfen",
        "Kante und Platte im Raumklima konditionieren"
      ],
      "schritt": "kanten",
      "werkzeuge": [
        "Kantenanleimmaschine / BAZ (Durchlauf, Stationär, Softforming)"
      ]
    }
  ],
  "verarbeitungstemperatur_c": {
    "bemerkung": "180–200 °C (Jowat); EVA stationär 190–210 °C (Ostermann), eher höher als zu niedrig",
    "einheit": "°C",
    "freigabe": "belegt",
    "wert": 190
  }
}

File: apps/tischler/public/werkstoff-bundle/werkstoffe/klebstoffe/kleiberit-303-0-pvac.json
{
  "art": "klebstoff",
  "artikelnr": "303.0",
  "auftrag_beidseitig": false,
  "auftragsmenge": {
    "begruendung": "Mittelwert aus »Fläche/Furnier 100–130 g/m²« (TDS 303.0 S. 2); Massivholz 150–200 g/m² — Betriebswert bis zur Messung",
    "bemerkung": "Fläche/Furnier 100–130 g/m² (S. 2); Massivholz 150–200 g/m²",
    "einheit": "g/m2",
    "freigabe": "annahme",
    "wert": 115
  },
  "beanspruchungsgruppe": "D3 (EN 204); D4 mit Härter; WATT 91 geprüft (EN 14257)",
  "bezeichnung": "KLEIBERIT 303.0 PVAc-Dispersionsleim D3 (D4 mit 5 % Härter 303.5 ME) — Flächen-/Furnier-/Massivholzverleimung",
  "dichte_kg_m3": {
    "bemerkung": "1,10 g/cm³ (S. 1)",
    "einheit": "kg/m3",
    "freigabe": "belegt",
    "wert": 1100
  },
  "eigenschaften": {
    "eiche_hinweis": {
      "freigabe": "belegt",
      "wert": "Gerbstoffhaltige Hölzer (Eiche) + Eisenkontakt → Verfärbung; V4A-Walzen (TDS 300.0 S. 2)"
    },
    "holzfeuchte_max_prozent": {
      "bemerkung": "Innenbereich (S. 1)",
      "einheit": "%",
      "freigabe": "belegt",
      "wert": 10
    },
    "holzfeuchte_min_prozent": {
      "einheit": "%",
      "freigabe": "belegt",
      "wert": 8
    },
    "lagerdauer": {
      "bemerkung": "Gebinde 0,5/4,5/10/28 kg",
      "freigabe": "belegt",
      "wert": "1 Jahr"
    },
    "viskositaet": {
      "bemerkung": "mPa·s ist keine Einheit der geschlossenen Liste — Text",
      "freigabe": "belegt",
      "wert": "12.000 ±2.000 mPa·s bei 20 °C; pH ca. 3"
    },
    "weisspunkt_c": {
      "bemerkung": "Weißpunkt +5 °C; nicht unter +10 °C verarbeiten",
      "einheit": "°C",
      "freigabe": "belegt",
      "wert": 5
    }
  },
  "hersteller": "Kleiberit",
  "id": "kleiberit-303-0-pvac",
  "offene_zeit_min": {
    "bemerkung": "6–10 min bei 20 °C (S. 2)",
    "einheit": "min",
    "freigabe": "belegt",
    "wert": 6
  },
  "pressdruck_n_cm2": {
    "bemerkung": "Lamellen 0,7–1 N/mm² (S. 2); Fläche entsprechend Werkstoff niedriger",
    "einheit": "N/cm2",
    "freigabe": "belegt",
    "wert": 70
  },
  "presszeit_min": {
    "bemerkung": "Fläche/HPL 15–20 min @20 °C, ca. 5 min @50 °C, 1–2 min @80 °C (S. 2)",
    "einheit": "min",
    "freigabe": "belegt",
    "wert": 15
  },
  "quelle": {
    "abgerufen": "2026-09-02",
    "dokument": "KLEIBERIT TDS 303.0 (Stand 08.05.2026)",
    "seite": "S. 1–2",
    "stand": "2026-05-08",
    "url": "https://pim.kleiberit.com/Datenblaetter/303-0-00/technical/de/dbd3030_KSE.pdf"
  },
  "revision": 1,
  "schema": "werkstoff/klebstoff.schema.json",
  "sicherheit": {
    "hinweise": [
      "PVAc-Dispersion: nicht kennzeichnungspflichtig (Kleiberit); SDB unter pim.kleiberit.com/…/safety/de/"
    ]
  },
  "topfzeit_h": {
    "bemerkung": "2K-Ansatz mit Härter 303.5 ME (20:1), ca. 24 h",
    "einheit": "h",
    "freigabe": "belegt",
    "wert": 24
  },
  "typ": "pvac",
  "unterlagen": [
    {
      "abgerufen": "2026-09-02",
      "dokument": "KLEIBERIT TDS 303.0",
      "seiten": "S. 1–2",
      "sha256": "35874a6449a873c57ce68b9a069897fb37c5804fde11e84691590d4397c38ab8",
      "typ": "datenblatt",
      "url": "https://pim.kleiberit.com/Datenblaetter/303-0-00/technical/de/dbd3030_KSE.pdf"
    }
  ],
  "verarbeitung": [
    {
      "hinweise": [
        "einseitig auftragen",
        "Endfestigkeit nach 7 Tagen (EN 204 D3)"
      ],
      "schritt": "pressen",
      "werkzeuge": [
        "Leimauftragswalze (V4A bei Eiche)",
        "Furnierpresse kalt/warm ≤ 80 °C"
      ]
    },
    {
      "hinweise": [
        "frostfrei, 1 Jahr"
      ],
      "schritt": "lagern"
    }
  ]
}

File: apps/tischler/public/werkstoff-bundle/werkstoffe/klebstoffe/kleiberit-774-4-eva.json
{
  "art": "klebstoff",
  "artikelnr": "774.4",
  "auftrag_beidseitig": false,
  "auftragsmenge": {
    "begruendung": "Mittelwert aus »Kantenvorbeschichtung 80–100 g/m²« (TDS 774.4 S. 1); für den Walzenauftrag auf der Schmalfläche nennt das TDS keinen Zahlenwert (»leicht ausperlen«) — Betriebswert bis zur Messung",
    "bemerkung": "Kantenvorbeschichtung 80–100 g/m² (S. 1); Walzenauftrag auf der Schmalfläche laut TDS nur »so einstellen, dass Klebstoff leicht ausperlt« — kein Zahlenwert",
    "einheit": "g/m2",
    "freigabe": "annahme",
    "wert": 90
  },
  "bezeichnung": "KLEIBERIT 774.4 EVA-Schmelzklebstoff — Kantenanleimung (Massiv-/Furnierkanten) und Kantenvorbeschichtung",
  "dichte_kg_m3": {
    "bemerkung": "1,42 g/cm³",
    "einheit": "kg/m3",
    "freigabe": "belegt",
    "wert": 1420
  },
  "eigenschaften": {
    "erweichungspunkt_c": {
      "bemerkung": "105 ±5 °C",
      "einheit": "°C",
      "freigabe": "belegt",
      "wert": 105
    },
    "holzfeuchte_max_prozent": {
      "einheit": "%",
      "freigabe": "belegt",
      "wert": 10
    },
    "holzfeuchte_min_prozent": {
      "einheit": "%",
      "freigabe": "belegt",
      "wert": 8
    },
    "lagerdauer": {
      "bemerkung": "Sack 25 kg",
      "freigabe": "belegt",
      "wert": "2 Jahre"
    },
    "raumtemperatur_min_c": {
      "einheit": "°C",
      "freigabe": "belegt",
      "wert": 18
    },
    "reiniger": {
      "freigabe": "belegt",
      "wert": "KLEIBERIT 827.0"
    },
    "vorschub": {
      "bemerkung": "m/min ist keine Einheit der geschlossenen Liste — Text (TDS S. 1)",
      "freigabe": "belegt",
      "wert": "15–50 m/min"
    }
  },
  "hersteller": "Kleiberit",
  "id": "kleiberit-774-4-eva",
  "quelle": {
    "abgerufen": "2026-09-02",
    "dokument": "KLEIBERIT TDS 774.4",
    "seite": "S. 1–2",
    "url": "https://pim.kleiberit.com/Datenblaetter/774-4-00/technical/de/dbd7744_KSE.pdf"
  },
  "revision": 1,
  "schema": "werkstoff/klebstoff.schema.json",
  "sicherheit": {
    "hinweise": [
      "GHS: nicht kennzeichnungspflichtig (TDS)",
      "Schmelzklebstoff heiß — Verbrennungsgefahr"
    ]
  },
  "typ": "eva_schmelz",
  "unterlagen": [
    {
      "abgerufen": "2026-09-02",
      "dokument": "KLEIBERIT TDS 774.4",
      "seiten": "S. 1–2",
      "sha256": "0111645c0584252fe8128e30dda04650103d92527ac5c64d203918dce9ff29c2",
      "typ": "datenblatt",
      "url": "https://pim.kleiberit.com/Datenblaetter/774-4-00/technical/de/dbd7744_KSE.pdf"
    }
  ],
  "verarbeitung": [
    {
      "hinweise": [
        "Raumtemperatur ≥ 18 °C",
        "Holzfeuchte 8–10 %"
      ],
      "schritt": "kanten",
      "werkzeuge": [
        "Kantenanleimmaschine mit Leimwalze (200–210 °C)",
        "Kappmesser, Bündigfräser"
      ]
    }
  ],
  "verarbeitungstemperatur_c": {
    "bemerkung": "Auftragstemperatur 200–210 °C (S. 1)",
    "einheit": "°C",
    "freigabe": "belegt",
    "wert": 205
  }
}

File: apps/tischler/public/werkstoff-bundle/werkstoffe/klebstoffe/ponal-flaechenleim-pvac.json
{
  "art": "klebstoff",
  "auftrag_beidseitig": false,
  "auftragsmenge": {
    "begruendung": "Untergrenze aus »120–150 g/m² je nach Saugfähigkeit« (Ponal TM) — Betriebswert bis zur Messung",
    "bemerkung": "120–150 g/m² je nach Saugfähigkeit; höherer Auftrag = längere Presszeit + Durchschlaggefahr",
    "einheit": "g/m2",
    "freigabe": "annahme",
    "wert": 120
  },
  "beanspruchungsgruppe": "D1/D2 (EN 204)",
  "bezeichnung": "Ponal Flächenleim (PVAc-Dispersionsleim, D1/D2) — Furnier-/Flächenverleimung, Kaltpresse",
  "eigenschaften": {
    "eiche_hinweis": {
      "freigabe": "belegt",
      "wert": "Bei inhaltsstoffreichen Hölzern (insbesondere Eiche) Probefurnierung; sonst Ponal Pressal empfohlen"
    },
    "endfestigkeit_h": {
      "einheit": "h",
      "freigabe": "belegt",
      "wert": 12
    },
    "holzfeuchte_max_prozent": {
      "bemerkung": "höhere Feuchte verlängert Abbindezeit, erhöht Rissrisiko",
      "einheit": "%",
      "freigabe": "belegt",
      "wert": 12
    },
    "holzfeuchte_min_prozent": {
      "einheit": "%",
      "freigabe": "belegt",
      "wert": 8
    }
  },
  "hersteller": "Henkel (Ponal)",
  "id": "ponal-flaechenleim-pvac",
  "offene_zeit_min": {
    "bemerkung": "max. 15 min bei 20 °C",
    "einheit": "min",
    "freigabe": "belegt",
    "wert": 15
  },
  "pressdruck_n_cm2": {
    "bemerkung": "mind. 0,2 N/mm²; HPL 0,2–0,5 N/mm²",
    "einheit": "N/cm2",
    "freigabe": "belegt",
    "wert": 20
  },
  "presstemperatur_c": {
    "bemerkung": "nicht über 60 °C — Leimdurchschlag",
    "einheit": "°C",
    "freigabe": "belegt",
    "wert": 60
  },
  "presszeit_min": {
    "bemerkung": "Furnier: 20 min bei RT / 10 min bei 40 °C / 6 min bei 50 °C / 4 min bei 60 °C",
    "einheit": "min",
    "freigabe": "belegt",
    "wert": 4
  },
  "quelle": {
    "abgerufen": "2026-09-02",
    "dokument": "Ponal Flächenleim — Technisches Merkblatt (Henkel)",
    "seite": "S. 1–2"
  },
  "revision": 1,
  "schema": "werkstoff/klebstoff.schema.json",
  "sicherheit": {
    "hinweise": [
      "Sicherheitsdatenblatt Henkel — beschaffen (nicht recherchiert)"
    ]
  },
  "typ": "pvac",
  "unterlagen": [
    {
      "abgerufen": "2026-09-02",
      "dokument": "Ponal Flächenleim — Technisches Merkblatt (Henkel)",
      "typ": "datenblatt"
    }
  ],
  "verarbeitung": [
    {
      "hinweise": [
        "einseitig auf die Trägerplatte auftragen",
        "Einlege-/Schließzeit kurz halten"
      ],
      "schritt": "pressen",
      "werkzeuge": [
        "Leimauftragswalze (kein blankes Metall bei Eiche — Blauverfärbung)",
        "Kaltpresse / Furnierpresse ≤ 60 °C"
      ]
    },
    {
      "hinweise": [
        "frostfrei lagern (Dispersionsleim)"
      ],
      "schritt": "lagern"
    }
  ]
}

File: apps/tischler/public/werkstoff-bundle/werkstoffe/klebstoffe/ponal-pressal-hydro-uf.json
{
  "art": "klebstoff",
  "auftrag_beidseitig": false,
  "auftragsmenge": {
    "bemerkung": "ca. 120 g/m² einseitig auf Trägerplatte; bei saugfähigen/rauen Flächen erhöhen",
    "einheit": "g/m2",
    "freigabe": "belegt",
    "wert": 120
  },
  "beanspruchungsgruppe": "D3 (EN 204) / DIN 68705 Kat. IF",
  "bezeichnung": "Ponal Pressal Hydro (Harnstoffharz-Heißpressleim, D3) — Furnierverleimung, Heißpresse",
  "eigenschaften": {
    "eiche_hinweis": {
      "freigabe": "belegt",
      "wert": "Geringer Leimdurchschlag bei 120 g/m²; neutrale Leimflotte"
    },
    "holzfeuchte_max_prozent": {
      "einheit": "%",
      "freigabe": "belegt",
      "wert": 10
    },
    "holzfeuchte_min_prozent": {
      "einheit": "%",
      "freigabe": "belegt",
      "wert": 6
    }
  },
  "hersteller": "Henkel (Ponal)",
  "id": "ponal-pressal-hydro-uf",
  "mischung": {
    "pulver_zu_wasser": {
      "freigabe": "belegt",
      "wert": "3 RT : 1 RT (≈ 220 g : 100 g)"
    }
  },
  "offene_zeit_min": {
    "bemerkung": "Einlege-/Schließzeit ≤ 2 min",
    "einheit": "min",
    "freigabe": "belegt",
    "wert": 15
  },
  "pressdruck_n_cm2": {
    "bemerkung": "0,2–0,5 N/mm², so hoch wie möglich",
    "einheit": "N/cm2",
    "freigabe": "belegt",
    "wert": 30
  },
  "presstemperatur_c": {
    "einheit": "°C",
    "freigabe": "belegt",
    "wert": 85
  },
  "presszeit_min": {
    "bemerkung": "85 °C → 6 min; 95 °C → 4 min (Grundzeit + 1 min je mm Furnierdicke bis zur innersten Fuge)",
    "einheit": "min",
    "freigabe": "belegt",
    "wert": 6
  },
  "quelle": {
    "abgerufen": "2026-09-02",
    "dokument": "Ponal Pressal Hydro — Technisches Merkblatt (Henkel)",
    "seite": "S. 1–2"
  },
  "revision": 1,
  "schema": "werkstoff/klebstoff.schema.json",
  "sicherheit": {
    "hinweise": [
      "Harnstoffharz: Formaldehyd — SDB beschaffen, Absaugung an der Presse"
    ]
  },
  "topfzeit_h": {
    "bemerkung": "bei 20 °C; 3 h bei 30 °C",
    "einheit": "h",
    "freigabe": "belegt",
    "wert": 12
  },
  "typ": "uf",
  "unterlagen": [
    {
      "abgerufen": "2026-09-02",
      "dokument": "Ponal Pressal Hydro — Technisches Merkblatt (Henkel)",
      "typ": "datenblatt"
    }
  ],
  "verarbeitung": [
    {
      "hinweise": [
        "Pulver anrühren, Topfzeit beachten"
      ],
      "schritt": "pressen",
      "werkzeuge": [
        "Heißpresse 85–95 °C",
        "Leimauftragswalze"
      ]
    },
    {
      "hinweise": [
        "Pulver trocken lagern"
      ],
      "schritt": "lagern"
    }
  ]
}
